Repository: truptimohanty/Mineral_Viz_RAG

# Mineral_Viz_RAG

### AI Assistance to Global Mineral Resource Analysis and Visualization
1. Clone/download the repository to your local system.

2. Open a terminal and change the directory to the repository directory
   ```
   cd \path\to\repository\
   ``` 
4. Run the following command to install the necessary dependencies.
   ```
   pip install -r requirements.txt
   ```
5. Execute the following command to start the application.
   ```
   python app.py
   ```
6. Open your web browser and go to
     http://127.0.0.1:8080

### How to use your own data for querying

1. The data preferably in PDFs or CSV format required to be placed in the user_data directory.

2. Execute the following command to create a custom VectorDB that enables the LLM to interact with and query this custom database. 
   ```
   python data_to_VectordB.py
   ```
3. Execute the following command to start the application.
   ```
   python app.py
   ```
4. Open your web browser and go to
     http://127.0.0.1:8080

File: user_jsons/Nb_alloy_UTS_atmpct.json
[
    {
        "formula": "Nb99.0Zr1.0",
        "Temperature (deg C)": 24,
        "Ultimate Strength (MPa)": 330.96
    },
    {
        "formula": "Nb99.0Zr1.0",
        "Temperature (deg C)": 1093,
        "Ultimate Strength (MPa)": 157.9
    },
    {
        "formula": "Nb99.0Zr1.0",
        "Temperature (deg C)": 1371,
        "Ultimate Strength (MPa)": 59.64
    },
    {
        "formula": "Nb99.0Zr1.0",
        "Temperature (deg C)": 1482,
        "Ultimate Strength (MPa)": 40.68
    },
    {
        "formula": "Nb99.0Zr1.0",
        "Temperature (deg C)": 1649,
        "Ultimate Strength (MPa)": 20.34
    },
    {
        "formula": "Nb94.9Zr5.1",
        "Temperature (deg C)": 16,
        "Ultimate Strength (MPa)": 523.79
    },
    {
        "formula": "Nb94.9Zr5.1",
        "Temperature (deg C)": 227,
        "Ultimate Strength (MPa)": 477.55
    },
    {
        "formula": "Nb94.9Zr5.1",
        "Temperature (deg C)": 446,
        "Ultimate Strength (MPa)": 453.43
    },
    {
        "formula": "Nb94.9Zr5.1",
        "Temperature (deg C)": 659,
        "Ultimate Strength (MPa)": 446.97
    },
    {
        "formula": "Nb94.9Zr5.1",
        "Temperature (deg C)": 885,
        "Ultimate Strength (MPa)": 433.89
    },
    {
        "formula": "Nb94.9Zr5.1",
        "Temperature (deg C)": 1092,
        "Ultimate Strength (MPa)": 239.6
    },
    {
        "formula": "Nb94.9Zr5.1",
        "Temperature (deg C)": 1315,
        "Ultimate Strength (MPa)": 106.08
    },
    {
        "formula": "Nb94.9Zr5.1",
        "Temperature (deg C)": 1372,
        "Ultimate Strength (MPa)": 105.02
    },
    {
        "formula": "Nb91.2V8.8",
        "Temperature (deg C)": 24,
        "Ultimate Strength (MPa)": 535.05
    },
    {
        "formula": "Nb91.2V8.8",
        "Temperature (deg C)": 149,
        "Ultimate Strength (MPa)": 467.48
    },
    {
        "formula": "Nb91.2V8.8",
        "Temperature (deg C)": 316,
        "Ultimate Strength (MPa)": 434.39
    },
    {
        "formula": "Nb91.2V8.8",
        "Temperature (deg C)": 427,
        "Ultimate Strength (MPa)": 437.14
    },
    {
        "formula": "Nb91.2V8.8",
        "Temperature (deg C)": 1093,
        "Ultimate Strength (MPa)": 270.28
    },
    {
        "formula": "Nb91.2V8.8",
        "Temperature (deg C)": 1204,
        "Ultimate Strength (MPa)": 221.33
    },
    {
        "formula": "Nb91.2V8.8",
        "Temperature (deg C)": 1316,
        "Ultimate Strength (MPa)": 165.48
    },
    {
        "formula": "Nb91.2V8.8",
        "Temperature (deg C)": 1371,
        "Ultimate Strength (MPa)": 121.35
    },
    {
        "formula": "Nb91.2V8.8",
        "Temperature (deg C)": 1538,
        "Ultimate Strength (MPa)": 99.29
    },
    {
        "formula": "Nb92.0Hf5.4Ti2.0Zr0.5",
        "Temperature (deg C)": 24,
        "Ultimate Strength (MPa)": 405.43
    },
    {
        "formula": "Nb92.0Hf5.4Ti2.0Zr0.5",
        "Temperature (deg C)": 1093,
        "Ultimate Strength (MPa)": 188.23
    },
    {
        "formula": "Nb92.0Hf5.4Ti2.0Zr0.5",
        "Temperature (deg C)": 1371,
        "Ultimate Strength (MPa)": 82.74
    },
    {
        "formula": "Nb92.0Hf5.4Ti2.0Zr0.5",
        "Temperature (deg C)": 1482,
        "Ultimate Strength (MPa)": 65.5
    },
    {
        "formula": "Nb92.0Hf5.4Ti2.0Zr0.5",
        "Temperature (deg C)": 1649,
        "Ultimate Strength (MPa)": 34.48
    },
    {
        "formula": "Nb88.7Ta5.7W5.6",
        "Temperature (deg C)": 24,
        "Ultimate Strength (MPa)": 517.13
    },
    {
        "formula": "Nb88.7Ta5.7W5.6",
        "Temperature (deg C)": 427,
        "Ultimate Strength (MPa)": 413.7
    },
    {
        "formula": "Nb88.7Ta5.7W5.6",
        "Temperature (deg C)": 538,
        "Ultimate Strength (MPa)": 358.54
    },
    {
        "formula": "Nb88.7Ta5.7W5.6",
        "Temperature (deg C)": 649,
        "Ultimate Strength (MPa)": 330.96
    },
    {
        "formula": "Nb88.7Ta5.7W5.6",
        "Temperature (deg C)": 871,
        "Ultimate Strength (MPa)": 310.28
    },
    {
        "formula": "Nb88.7Ta5.7W5.6",
        "Temperature (deg C)": 982,
        "Ultimate Strength (MPa)": 268.91
    },
    {
        "formula": "Nb88.7Ta5.7W5.6",
        "Temperature (deg C)": 1093,
        "Ultimate Strength (MPa)": 220.64
    },
    {
        "formula": "Nb88.7Ta5.7W5.6",
        "Temperature (deg C)": 1204,
        "Ultimate Strength (MPa)": 186.17
    },
    {
        "formula": "Nb88.7Ta5.7W5.6",
        "Temperature (deg C)": 1316,
        "Ultimate Strength (MPa)": 144.8
    },
    {
        "formula": "Nb88.7Ta5.7W5.6",
        "Temperature (deg C)": 1371,
        "Ultimate Strength (MPa)": 124.11
    },
    {
        "formula": "Nb88.7Ta5.7W5.6",
        "Temperature (deg C)": 1427,
        "Ultimate Strength (MPa)": 110.32
    },
    {
        "formula": "Nb88.7Ta5.7W5.6",
        "Temperature (deg C)": 1538,
        "Ultimate Strength (MPa)": 82.74
    },
    {
        "formula": "Nb88.7Ta5.7W5.6",
        "Temperature (deg C)": 1649,
        "Ultimate Strength (MPa)": 68.95
    },
    {
        "formula": "Nb88.7Ta5.7W5.6",
        "Temperature (deg C)": 1760,
        "Ultimate Strength (MPa)": 55.16
    },
    {
        "formula": "Nb88.7Ta5.7W5.6",
        "Temperature (deg C)": 1871,
        "Ultimate Strength (MPa)": 44.82
    },
    {
        "formula": "Nb74.9Ta17.7W6.2Zr1.3",
        "Temperature (deg C)": 24,
        "Ultimate Strength (MPa)": 599.18
    },
    {
        "formula": "Nb74.9Ta17.7W6.2Zr1.3",
        "Temperature (deg C)": 204,
        "Ultimate Strength (MPa)": 468.86
    },
    {
        "formula": "Nb74.9Ta17.7W6.2Zr1.3",
        "Temperature (deg C)": 427,
        "Ultimate Strength (MPa)": 367.5
    },
    {
        "formula": "Nb74.9Ta17.7W6.2Zr1.3",
        "Temperature (deg C)": 649,
        "Ultimate Strength (MPa)": 435.07
    },
    {
        "formula": "Nb74.9Ta17.7W6.2Zr1.3",
        "Temperature (deg C)": 871,
        "Ultimate Strength (MPa)": 357.16
    },
    {
        "formula": "Nb74.9Ta17.7W6.2Zr1.3",
        "Temperature (deg C)": 982,
        "Ultimate Strength (MPa)": 310.28
    },
    {
        "formula": "Nb74.9Ta17.7W6.2Zr1.3",
        "Temperature (deg C)": 1093,
        "Ultimate Strength (MPa)": 248.22
    },
    {
        "formula": "Nb74.9Ta17.7W6.2Zr1.3",
        "Temperature (deg C)": 1260,
        "Ultimate Strength (MPa)": 173.75
    },
    {
        "formula": "Nb74.9Ta17.7W6.2Zr1.3",
        "Temperature (deg C)": 1371,
        "Ultimate Strength (MPa)": 119.97
    },
    {
        "formula": "Nb74.9Ta17.7W6.2Zr1.3",
        "Temperature (deg C)": 1427,
        "Ultimate Strength (MPa)": 101.36
    },
    {
        "formula": "Nb79.3Ta19.5Zr1.2",
        "Temperature (deg C)": 27,
        "Ultimate Strength (MPa)": 606.87
    },
    {
        "formula": "Nb79.3Ta19.5Zr1.2",
        "Temperature (deg C)": 316,
        "Ultimate Strength (MPa)": 491.19
    },
    {
        "formula": "Nb79.3Ta19.5Zr1.2",
        "Temperature (deg C)": 538,
        "Ultimate Strength (MPa)": 471.91
    },
    {
        "formula": "Nb79.3Ta19.5Zr1.2",
        "Temperature (deg C)": 871,
        "Ultimate Strength (MPa)": 448.04
    },
    {
        "formula": "Nb79.3Ta19.5Zr1.2",
        "Temperature (deg C)": 982,
        "Ultimate Strength (MPa)": 439.77
    },
    {
        "formula": "Nb79.3Ta19.5Zr1.2",
        "Temperature (deg C)": 1093,
        "Ultimate Strength (MPa)": 388.36
    },
    {
        "formula": "Nb79.3Ta19.5Zr1.2",
        "Temperature (deg C)": 1204,
        "Ultimate Strength (MPa)": 281.86
    },
    {
        "formula": "Nb79.3Ta19.5Zr1.2",
        "Temperature (deg C)": 1316,
        "Ultimate Strength (MPa)": 195.56
    },
    {
        "formula": "Nb79.3Ta19.5Zr1.2",
        "Temperature (deg C)": 1427,
        "Ultimate Strength (MPa)": 160.67
    },
    {
        "formula": "Nb77.6Ti17.7Zr4.7",
        "Temperature (deg C)": 22,
        "Ultimate Strength (MPa)": 554.62
    },
    {
        "formula": "Nb77.6Ti17.7Zr4.7",
        "Temperature (deg C)": 93,
        "Ultimate Strength (MPa)": 519.17
    },
    {
        "formula": "Nb77.6Ti17.7Zr4.7",
        "Temperature (deg C)": 204,
        "Ultimate Strength (MPa)": 486.25
    },
    {
        "formula": "Nb77.6Ti17.7Zr4.7",
        "Temperature (deg C)": 316,
        "Ultimate Strength (MPa)": 459.46
    },
    {
        "formula": "Nb77.6Ti17.7Zr4.7",
        "Temperature (deg C)": 427,
        "Ultimate Strength (MPa)": 442.49
    },
    {
        "formula": "Nb77.6Ti17.7Zr4.7",
        "Temperature (deg C)": 538,
        "Ultimate Strength (MPa)": 432.88
    },
    {
        "formula": "Nb77.6Ti17.7Zr4.7",
        "Temperature (deg C)": 649,
        "Ultimate Strength (MPa)": 412.23
    },
    {
        "formula": "Nb77.6Ti17.7Zr4.7",
        "Temperature (deg C)": 760,
        "Ultimate Strength (MPa)": 384.22
    },
    {
        "formula": "Nb77.6Ti17.7Zr4.7",
        "Temperature (deg C)": 871,
        "Ultimate Strength (MPa)": 336.57
    },
    {
        "formula": "Nb77.6Ti17.7Zr4.7",
        "Temperature (deg C)": 982,
        "Ultimate Strength (MPa)": 247.22
    },
    {
        "formula": "Nb77.6Ti17.7Zr4.7",
        "Temperature (deg C)": 1093,
        "Ultimate Strength (MPa)": 165.22
    },
    {
        "formula": "Nb77.6Ti17.7Zr4.7",
        "Temperature (deg C)": 1149,
        "Ultimate Strength (MPa)": 128.09
    },
    {
        "formula": "Nb72.8C0.7Mo8.8Ti17.7",
        "Temperature (deg C)": 24,
        "Ultimate Strength (MPa)": 637.79
    },
    {
        "formula": "Nb72.8C0.7Mo8.8Ti17.7",
        "Temperature (deg C)": 93,
        "Ultimate Strength (MPa)": 627.45
    },
    {
        "formula": "Nb72.8C0.7Mo8.8Ti17.7",
        "Temperature (deg C)": 204,
        "Ultimate Strength (MPa)": 550.91
    },
    {
        "formula": "Nb72.8C0.7Mo8.8Ti17.7",
        "Temperature (deg C)": 316,
        "Ultimate Strength (MPa)": 466.79
    },
    {
        "formula": "Nb72.8C0.7Mo8.8Ti17.7",
        "Temperature (deg C)": 427,
        "Ultimate Strength (MPa)": 462.65
    },
    {
        "formula": "Nb72.8C0.7Mo8.8Ti17.7",
        "Temperature (deg C)": 538,
        "Ultimate Strength (MPa)": 455.07
    },
    {
        "formula": "Nb72.8C0.7Mo8.8Ti17.7",
        "Temperature (deg C)": 649,
        "Ultimate Strength (MPa)": 415.08
    },
    {
        "formula": "Nb72.8C0.7Mo8.8Ti17.7",
        "Temperature (deg C)": 760,
        "Ultimate Strength (MPa)": 373.02
    },
    {
        "formula": "Nb72.8C0.7Mo8.8Ti17.7",
        "Temperature (deg C)": 871,
        "Ultimate Strength (MPa)": 316.48
    },
    {
        "formula": "Nb72.8C0.7Mo8.8Ti17.7",
        "Temperature (deg C)": 982,
        "Ultimate Strength (MPa)": 250.29
    },
    {
        "formula": "Nb72.8C0.7Mo8.8Ti17.7",
        "Temperature (deg C)": 1093,
        "Ultimate Strength (MPa)": 180.65
    },
    {
        "formula": "Nb72.8C0.7Mo8.8Ti17.7",
        "Temperature (deg C)": 1260,
        "Ultimate Strength (MPa)": 120.66
    },
    {
        "formula": "Nb72.8C0.7Mo8.8Ti17.7",
        "Temperature (deg C)": 1427,
        "Ultimate Strength (MPa)": 70.33
    },
    {
        "formula": "Nb96.4W2.6Zr1.0",
        "Temperature (deg C)": 24,
        "Ultimate Strength (MPa)": 584.01
    },
    {
        "formula": "Nb96.4W2.6Zr1.0",
        "Temperature (deg C)": 871,
        "Ultimate Strength (MPa)": 399.91
    },
    {
        "formula": "Nb96.4W2.6Zr1.0",
        "Temperature (deg C)": 1093,
        "Ultimate Strength (MPa)": 275.8
    },
    {
        "formula": "Nb96.4W2.6Zr1.0",
        "Temperature (deg C)": 1260,
        "Ultimate Strength (MPa)": 208.92
    },
    {
        "formula": "Nb96.4W2.6Zr1.0",
        "Temperature (deg C)": 1371,
        "Ultimate Strength (MPa)": 97.22
    },
    {
        "formula": "Nb92.9C0.8W5.3Zr1.1",
        "Temperature (deg C)": 24,
        "Ultimate Strength (MPa)": 672.26
    },
    {
        "formula": "Nb92.9C0.8W5.3Zr1.1",
        "Temperature (deg C)": 1093,
        "Ultimate Strength (MPa)": 324.07
    },
    {
        "formula": "Nb92.9C0.8W5.3Zr1.1",
        "Temperature (deg C)": 1204,
        "Ultimate Strength (MPa)": 244.77
    },
    {
        "formula": "Nb92.9C0.8W5.3Zr1.1",
        "Temperature (deg C)": 1316,
        "Ultimate Strength (MPa)": 175.82
    },
    {
        "formula": "Nb92.9C0.8W5.3Zr1.1",
        "Temperature (deg C)": 1427,
        "Ultimate Strength (MPa)": 94.81
    },
    {
        "formula": "Nb92.0W5.3Zr2.7",
        "Temperature (deg C)": 24,
        "Ultimate Strength (MPa)": 601.24
    },
    {
        "formula": "Nb92.0W5.3Zr2.7",
        "Temperature (deg C)": 399,
        "Ultimate Strength (MPa)": 429.56
    },
    {
        "formula": "Nb92.0W5.3Zr2.7",
        "Temperature (deg C)": 538,
        "Ultimate Strength (MPa)": 383.36
    },
    {
        "formula": "Nb92.0W5.3Zr2.7",
        "Temperature (deg C)": 1093,
        "Ultimate Strength (MPa)": 242.01
    },
    {
        "formula": "Nb92.0W5.3Zr2.7",
        "Temperature (deg C)": 1316,
        "Ultimate Strength (MPa)": 178.58
    },
    {
        "formula": "Nb92.0W5.3Zr2.7",
        "Temperature (deg C)": 1482,
        "Ultimate Strength (MPa)": 117.22
    },
    {
        "formula": "Nb92.0W5.3Zr2.7",
        "Temperature (deg C)": 1649,
        "Ultimate Strength (MPa)": 68.95
    },
    {
        "formula": "Nb88.6Hf5.8W5.6",
        "Temperature (deg C)": 24,
        "Ultimate Strength (MPa)": 584.01
    },
    {
        "formula": "Nb88.6Hf5.8W5.6",
        "Temperature (deg C)": 316,
        "Ultimate Strength (MPa)": 406.81
    },
    {
        "formula": "Nb88.6Hf5.8W5.6",
        "Temperature (deg C)": 649,
        "Ultimate Strength (MPa)": 407.49
    },
    {
        "formula": "Nb88.6Hf5.8W5.6",
        "Temperature (deg C)": 1093,
        "Ultimate Strength (MPa)": 270.28
    },
    {
        "formula": "Nb88.6Hf5.8W5.6",
        "Temperature (deg C)": 1371,
        "Ultimate Strength (MPa)": 150.31
    },
    {
        "formula": "Nb88.6Hf5.8W5.6",
        "Temperature (deg C)": 1482,
        "Ultimate Strength (MPa)": 126.18
    },
    {
        "formula": "Nb88.6Hf5.8W5.6",
        "Temperature (deg C)": 1649,
        "Ultimate Strength (MPa)": 84.81
    },
    {
        "formula": "Nb85.5Mo5.2W8.2Zr1.1",
        "Temperature (deg C)": 24,
        "Ultimate Strength (MPa)": 834.3
    },
    {
        "formula": "Nb85.5Mo5.2W8.2Zr1.1",
        "Temperature (deg C)": 538,
        "Ultimate Strength (MPa)": 545.39
    },
    {
        "formula": "Nb85.5Mo5.2W8.2Zr1.1",
        "Temperature (deg C)": 871,
        "Ultimate Strength (MPa)": 541.26
    },
    {
        "formula": "Nb85.5Mo5.2W8.2Zr1.1",
        "Temperature (deg C)": 1093,
        "Ultimate Strength (MPa)": 450.24
    },
    {
        "formula": "Nb85.5Mo5.2W8.2Zr1.1",
        "Temperature (deg C)": 1204,
        "Ultimate Strength (MPa)": 366.12
    },
    {
        "formula": "Nb85.5Mo5.2W8.2Zr1.1",
        "Temperature (deg C)": 1288,
        "Ultimate Strength (MPa)": 311.65
    },
    {
        "formula": "Nb85.5Mo5.2W8.2Zr1.1",
        "Temperature (deg C)": 1371,
        "Ultimate Strength (MPa)": 222.71
    },
    {
        "formula": "Nb85.5Mo5.2W8.2Zr1.1",
        "Temperature (deg C)": 1482,
        "Ultimate Strength (MPa)": 171.0
    },
    {
        "formula": "Nb76.2Mo5.0Ti10.0W7.8Zr1.0",
        "Temperature (deg C)": 30,
        "Ultimate Strength (MPa)": 849.66
    },
    {
        "formula": "Nb76.2Mo5.0Ti10.0W7.8Zr1.0",
        "Temperature (deg C)": 649,
        "Ultimate Strength (MPa)": 650.7
    },
    {
        "formula": "Nb76.2Mo5.0Ti10.0W7.8Zr1.0",
        "Temperature (deg C)": 1093,
        "Ultimate Strength (MPa)": 353.11
    },
    {
        "formula": "Nb76.2Mo5.0Ti10.0W7.8Zr1.0",
        "Temperature (deg C)": 1205,
        "Ultimate Strength (MPa)": 252.04
    },
    {
        "formula": "Nb87.7W11.2Zr1.1",
        "Temperature (deg C)": 24,
        "Ultimate Strength (MPa)": 1182.49
    },
    {
        "formula": "Nb87.7W11.2Zr1.1",
        "Temperature (deg C)": 871,
        "Ultimate Strength (MPa)": 698.46
    },
    {
        "formula": "Nb87.7W11.2Zr1.1",
        "Temperature (deg C)": 1093,
        "Ultimate Strength (MPa)": 586.08
    },
    {
        "formula": "Nb87.7W11.2Zr1.1",
        "Temperature (deg C)": 1204,
        "Ultimate Strength (MPa)": 495.75
    },
    {
        "formula": "Nb64.4W10.2Ti19.5Mo5.8",
        "Temperature (deg C)": 204,
        "Ultimate Strength (MPa)": 682.61
    },
    {
        "formula": "Nb64.4W10.2Ti19.5Mo5.8",
        "Temperature (deg C)": 316,
        "Ultimate Strength (MPa)": 603.31
    },
    {
        "formula": "Nb64.4W10.2Ti19.5Mo5.8",
        "Temperature (deg C)": 427,
        "Ultimate Strength (MPa)": 558.5
    },
    {
        "formula": "Nb64.4W10.2Ti19.5Mo5.8",
        "Temperature (deg C)": 538,
        "Ultimate Strength (MPa)": 586.08
    },
    {
        "formula": "Nb64.4W10.2Ti19.5Mo5.8",
        "Temperature (deg C)": 649,
        "Ultimate Strength (MPa)": 558.5
    },
    {
        "formula": "Nb64.4W10.2Ti19.5Mo5.8",
        "Temperature (deg C)": 760,
        "Ultimate Strength (MPa)": 558.5
    },
    {
        "formula": "Nb64.4W10.2Ti19.5Mo5.8",
        "Temperature (deg C)": 871,
        "Ultimate Strength (MPa)": 496.44
    },
    {
        "formula": "Nb64.4W10.2Ti19.5Mo5.8",
        "Temperature (deg C)": 982,
        "Ultimate Strength (MPa)": 368.88
    },
    {
        "formula": "Nb64.4W10.2Ti19.5Mo5.8",
        "Temperature (deg C)": 1093,
        "Ultimate Strength (MPa)": 337.86
    },
    {
        "formula": "Nb64.4W10.2Ti19.5Mo5.8",
        "Temperature (deg C)": 1260,
        "Ultimate Strength (MPa)": 172.38
    },
    {
        "formula": "Nb64.4W10.2Ti19.5Mo5.8",
        "Temperature (deg C)": 1427,
        "Ultimate Strength (MPa)": 147.55
    },
    {
        "formula": "Nb85.6V8.8Mo4.7Zr1.0",
        "Temperature (deg C)": 24,
        "Ultimate Strength (MPa)": 768.1
    },
    {
        "formula": "Nb85.6V8.8Mo4.7Zr1.0",
        "Temperature (deg C)": 982,
        "Ultimate Strength (MPa)": 482.65
    },
    {
        "formula": "Nb85.6V8.8Mo4.7Zr1.0",
        "Temperature (deg C)": 1093,
        "Ultimate Strength (MPa)": 368.19
    },
    {
        "formula": "Nb85.6V8.8Mo4.7Zr1.0",
        "Temperature (deg C)": 1204,
        "Ultimate Strength (MPa)": 287.8
    },
    {
        "formula": "Nb85.6V8.8Mo4.7Zr1.0",
        "Temperature (deg C)": 1316,
        "Ultimate Strength (MPa)": 247.53
    },
    {
        "formula": "Nb85.6V8.8Mo4.7Zr1.0",
        "Temperature (deg C)": 1427,
        "Ultimate Strength (MPa)": 178.58
    },
    {
        "formula": "Nb85.6V8.8Mo4.7Zr1.0",
        "Temperature (deg C)": 1538,
        "Ultimate Strength (MPa)": 133.07
    }
]

File: user_jsons/Nb_alloy_YS_atmpct.json
[
    {
        "formula": "Nb99.0Zr1.0",
        "Temperature (deg C)": 24,
        "Yield Strength (MPa)": 255.8
    },
    {
        "formula": "Nb99.0Zr1.0",
        "Temperature (deg C)": 90,
        "Yield Strength (MPa)": 147.55
    },
    {
        "formula": "Nb99.0Zr1.0",
        "Temperature (deg C)": 1371,
        "Yield Strength (MPa)": 48.27
    },
    {
        "formula": "Nb99.0Zr1.0",
        "Temperature (deg C)": 1482,
        "Yield Strength (MPa)": 31.72
    },
    {
        "formula": "Nb99.0Zr1.0",
        "Temperature (deg C)": 1649,
        "Yield Strength (MPa)": 16.13
    },
    {
        "formula": "Nb94.9Zr5.1",
        "Temperature (deg C)": 16,
        "Yield Strength (MPa)": 425.49
    },
    {
        "formula": "Nb94.9Zr5.1",
        "Temperature (deg C)": 227,
        "Yield Strength (MPa)": 397.01
    },
    {
        "formula": "Nb94.9Zr5.1",
        "Temperature (deg C)": 446,
        "Yield Strength (MPa)": 381.76
    },
    {
        "formula": "Nb94.9Zr5.1",
        "Temperature (deg C)": 659,
        "Yield Strength (MPa)": 383.03
    },
    {
        "formula": "Nb94.9Zr5.1",
        "Temperature (deg C)": 885,
        "Yield Strength (MPa)": 373.3
    },
    {
        "formula": "Nb94.9Zr5.1",
        "Temperature (deg C)": 1092,
        "Yield Strength (MPa)": 180.58
    },
    {
        "formula": "Nb94.9Zr5.1",
        "Temperature (deg C)": 1315,
        "Yield Strength (MPa)": 79.36
    },
    {
        "formula": "Nb94.9Zr5.1",
        "Temperature (deg C)": 1372,
        "Yield Strength (MPa)": 105.02
    },
    {
        "formula": "Nb91.2V8.8",
        "Temperature (deg C)": 24,
        "Yield Strength (MPa)": 372.33
    },
    {
        "formula": "Nb91.2V8.8",
        "Temperature (deg C)": 149,
        "Yield Strength (MPa)": 322.0
    },
    {
        "formula": "Nb91.2V8.8",
        "Temperature (deg C)": 316,
        "Yield Strength (MPa)": 270.28
    },
    {
        "formula": "Nb91.2V8.8",
        "Temperature (deg C)": 427,
        "Yield Strength (MPa)": 271.66
    },
    {
        "formula": "Nb91.2V8.8",
        "Temperature (deg C)": 1093,
        "Yield Strength (MPa)": 217.19
    },
    {
        "formula": "Nb91.2V8.8",
        "Temperature (deg C)": 1204,
        "Yield Strength (MPa)": 190.3
    },
    {
        "formula": "Nb91.2V8.8",
        "Temperature (deg C)": 1316,
        "Yield Strength (MPa)": 156.52
    },
    {
        "formula": "Nb91.2V8.8",
        "Temperature (deg C)": 1371,
        "Yield Strength (MPa)": 121.35
    },
    {
        "formula": "Nb91.2V8.8",
        "Temperature (deg C)": 1538,
        "Yield Strength (MPa)": 93.77
    },
    {
        "formula": "Nb92.0Hf5.4Ti2.0Zr0.5",
        "Temperature (deg C)": 24,
        "Yield Strength (MPa)": 347.51
    },
    {
        "formula": "Nb92.0Hf5.4Ti2.0Zr0.5",
        "Temperature (deg C)": 1093,
        "Yield Strength (MPa)": 126.87
    },
    {
        "formula": "Nb92.0Hf5.4Ti2.0Zr0.5",
        "Temperature (deg C)": 1371,
        "Yield Strength (MPa)": 71.02
    },
    {
        "formula": "Nb92.0Hf5.4Ti2.0Zr0.5",
        "Temperature (deg C)": 1482,
        "Yield Strength (MPa)": 59.3
    },
    {
        "formula": "Nb92.0Hf5.4Ti2.0Zr0.5",
        "Temperature (deg C)": 1649,
        "Yield Strength (MPa)": 28.96
    },
    {
        "formula": "Nb88.7Ta5.7W5.6",
        "Temperature (deg C)": 24,
        "Yield Strength (MPa)": 413.7
    },
    {
        "formula": "Nb88.7Ta5.7W5.6",
        "Temperature (deg C)": 427,
        "Yield Strength (MPa)": 344.75
    },
    {
        "formula": "Nb88.7Ta5.7W5.6",
        "Temperature (deg C)": 538,
        "Yield Strength (MPa)": 275.8
    },
    {
        "formula": "Nb88.7Ta5.7W5.6",
        "Temperature (deg C)": 649,
        "Yield Strength (MPa)": 255.12
    },
    {
        "formula": "Nb88.7Ta5.7W5.6",
        "Temperature (deg C)": 871,
        "Yield Strength (MPa)": 241.33
    },
    {
        "formula": "Nb88.7Ta5.7W5.6",
        "Temperature (deg C)": 982,
        "Yield Strength (MPa)": 206.85
    },
    {
        "formula": "Nb88.7Ta5.7W5.6",
        "Temperature (deg C)": 1093,
        "Yield Strength (MPa)": 165.48
    },
    {
        "formula": "Nb88.7Ta5.7W5.6",
        "Temperature (deg C)": 1204,
        "Yield Strength (MPa)": 137.9
    },
    {
        "formula": "Nb88.7Ta5.7W5.6",
        "Temperature (deg C)": 1316,
        "Yield Strength (MPa)": 103.43
    },
    {
        "formula": "Nb88.7Ta5.7W5.6",
        "Temperature (deg C)": 1371,
        "Yield Strength (MPa)": 89.64
    },
    {
        "formula": "Nb88.7Ta5.7W5.6",
        "Temperature (deg C)": 1427,
        "Yield Strength (MPa)": 75.85
    },
    {
        "formula": "Nb88.7Ta5.7W5.6",
        "Temperature (deg C)": 1538,
        "Yield Strength (MPa)": 58.61
    },
    {
        "formula": "Nb88.7Ta5.7W5.6",
        "Temperature (deg C)": 1649,
        "Yield Strength (MPa)": 48.27
    },
    {
        "formula": "Nb88.7Ta5.7W5.6",
        "Temperature (deg C)": 1760,
        "Yield Strength (MPa)": 41.37
    },
    {
        "formula": "Nb88.7Ta5.7W5.6",
        "Temperature (deg C)": 1871,
        "Yield Strength (MPa)": 33.1
    },
    {
        "formula": "Nb74.9Ta17.7W6.2Zr1.3",
        "Temperature (deg C)": 24,
        "Yield Strength (MPa)": 479.2
    },
    {
        "formula": "Nb74.9Ta17.7W6.2Zr1.3",
        "Temperature (deg C)": 204,
        "Yield Strength (MPa)": 366.12
    },
    {
        "formula": "Nb74.9Ta17.7W6.2Zr1.3",
        "Temperature (deg C)": 427,
        "Yield Strength (MPa)": 267.53
    },
    {
        "formula": "Nb74.9Ta17.7W6.2Zr1.3",
        "Temperature (deg C)": 649,
        "Yield Strength (MPa)": 317.17
    },
    {
        "formula": "Nb74.9Ta17.7W6.2Zr1.3",
        "Temperature (deg C)": 871,
        "Yield Strength (MPa)": 223.4
    },
    {
        "formula": "Nb74.9Ta17.7W6.2Zr1.3",
        "Temperature (deg C)": 982,
        "Yield Strength (MPa)": 206.85
    },
    {
        "formula": "Nb74.9Ta17.7W6.2Zr1.3",
        "Temperature (deg C)": 1093,
        "Yield Strength (MPa)": 203.4
    },
    {
        "formula": "Nb74.9Ta17.7W6.2Zr1.3",
        "Temperature (deg C)": 1260,
        "Yield Strength (MPa)": 148.24
    },
    {
        "formula": "Nb74.9Ta17.7W6.2Zr1.3",
        "Temperature (deg C)": 1371,
        "Yield Strength (MPa)": 112.39
    },
    {
        "formula": "Nb74.9Ta17.7W6.2Zr1.3",
        "Temperature (deg C)": 1427,
        "Yield Strength (MPa)": 98.6
    },
    {
        "formula": "Nb79.3Ta19.5Zr1.2",
        "Temperature (deg C)": 27,
        "Yield Strength (MPa)": 493.02
    },
    {
        "formula": "Nb79.3Ta19.5Zr1.2",
        "Temperature (deg C)": 316,
        "Yield Strength (MPa)": 420.49
    },
    {
        "formula": "Nb79.3Ta19.5Zr1.2",
        "Temperature (deg C)": 538,
        "Yield Strength (MPa)": 440.69
    },
    {
        "formula": "Nb79.3Ta19.5Zr1.2",
        "Temperature (deg C)": 871,
        "Yield Strength (MPa)": 382.85
    },
    {
        "formula": "Nb79.3Ta19.5Zr1.2",
        "Temperature (deg C)": 982,
        "Yield Strength (MPa)": 340.62
    },
    {
        "formula": "Nb79.3Ta19.5Zr1.2",
        "Temperature (deg C)": 1093,
        "Yield Strength (MPa)": 245.14
    },
    {
        "formula": "Nb79.3Ta19.5Zr1.2",
        "Temperature (deg C)": 1204,
        "Yield Strength (MPa)": 226.77
    },
    {
        "formula": "Nb79.3Ta19.5Zr1.2",
        "Temperature (deg C)": 1316,
        "Yield Strength (MPa)": 117.52
    },
    {
        "formula": "Nb79.3Ta19.5Zr1.2",
        "Temperature (deg C)": 1427,
        "Yield Strength (MPa)": 90.89
    },
    {
        "formula": "Nb77.6Ti17.7Zr4.7",
        "Temperature (deg C)": 22,
        "Yield Strength (MPa)": 491.4
    },
    {
        "formula": "Nb77.6Ti17.7Zr4.7",
        "Temperature (deg C)": 93,
        "Yield Strength (MPa)": 455.19
    },
    {
        "formula": "Nb77.6Ti17.7Zr4.7",
        "Temperature (deg C)": 204,
        "Yield Strength (MPa)": 404.5
    },
    {
        "formula": "Nb77.6Ti17.7Zr4.7",
        "Temperature (deg C)": 316,
        "Yield Strength (MPa)": 361.04
    },
    {
        "formula": "Nb77.6Ti17.7Zr4.7",
        "Temperature (deg C)": 427,
        "Yield Strength (MPa)": 315.18
    },
    {
        "formula": "Nb77.6Ti17.7Zr4.7",
        "Temperature (deg C)": 538,
        "Yield Strength (MPa)": 280.18
    },
    {
        "formula": "Nb77.6Ti17.7Zr4.7",
        "Temperature (deg C)": 649,
        "Yield Strength (MPa)": 262.07
    },
    {
        "formula": "Nb77.6Ti17.7Zr4.7",
        "Temperature (deg C)": 760,
        "Yield Strength (MPa)": 248.79
    },
    {
        "formula": "Nb77.6Ti17.7Zr4.7",
        "Temperature (deg C)": 871,
        "Yield Strength (MPa)": 239.14
    },
    {
        "formula": "Nb77.6Ti17.7Zr4.7",
        "Temperature (deg C)": 982,
        "Yield Strength (MPa)": 196.89
    },
    {
        "formula": "Nb77.6Ti17.7Zr4.7",
        "Temperature (deg C)": 1093,
        "Yield Strength (MPa)": 152.23
    },
    {
        "formula": "Nb77.6Ti17.7Zr4.7",
        "Temperature (deg C)": 1149,
        "Yield Strength (MPa)": 128.09
    },
    {
        "formula": "Nb72.8C0.7Mo8.8Ti17.7",
        "Temperature (deg C)": 93,
        "Yield Strength (MPa)": 598.49
    },
    {
        "formula": "Nb72.8C0.7Mo8.8Ti17.7",
        "Temperature (deg C)": 204,
        "Yield Strength (MPa)": 491.61
    },
    {
        "formula": "Nb72.8C0.7Mo8.8Ti17.7",
        "Temperature (deg C)": 316,
        "Yield Strength (MPa)": 380.6
    },
    {
        "formula": "Nb72.8C0.7Mo8.8Ti17.7",
        "Temperature (deg C)": 427,
        "Yield Strength (MPa)": 380.6
    },
    {
        "formula": "Nb72.8C0.7Mo8.8Ti17.7",
        "Temperature (deg C)": 538,
        "Yield Strength (MPa)": 330.27
    },
    {
        "formula": "Nb72.8C0.7Mo8.8Ti17.7",
        "Temperature (deg C)": 649,
        "Yield Strength (MPa)": 317.17
    },
    {
        "formula": "Nb72.8C0.7Mo8.8Ti17.7",
        "Temperature (deg C)": 760,
        "Yield Strength (MPa)": 266.15
    },
    {
        "formula": "Nb72.8C0.7Mo8.8Ti17.7",
        "Temperature (deg C)": 871,
        "Yield Strength (MPa)": 248.91
    },
    {
        "formula": "Nb72.8C0.7Mo8.8Ti17.7",
        "Temperature (deg C)": 982,
        "Yield Strength (MPa)": 225.47
    },
    {
        "formula": "Nb72.8C0.7Mo8.8Ti17.7",
        "Temperature (deg C)": 1093,
        "Yield Strength (MPa)": 177.89
    },
    {
        "formula": "Nb72.8C0.7Mo8.8Ti17.7",
        "Temperature (deg C)": 1427,
        "Yield Strength (MPa)": 55.16
    },
    {
        "formula": "Nb96.4W2.6Zr1.0",
        "Temperature (deg C)": 24,
        "Yield Strength (MPa)": 450.93
    },
    {
        "formula": "Nb96.4W2.6Zr1.0",
        "Temperature (deg C)": 871,
        "Yield Strength (MPa)": 344.75
    },
    {
        "formula": "Nb96.4W2.6Zr1.0",
        "Temperature (deg C)": 1093,
        "Yield Strength (MPa)": 264.08
    },
    {
        "formula": "Nb96.4W2.6Zr1.0",
        "Temperature (deg C)": 1260,
        "Yield Strength (MPa)": 193.06
    },
    {
        "formula": "Nb96.4W2.6Zr1.0",
        "Temperature (deg C)": 1371,
        "Yield Strength (MPa)": 85.5
    },
    {
        "formula": "Nb92.9C0.8W5.3Zr1.1",
        "Temperature (deg C)": 24,
        "Yield Strength (MPa)": 534.36
    },
    {
        "formula": "Nb92.9C0.8W5.3Zr1.1",
        "Temperature (deg C)": 1093,
        "Yield Strength (MPa)": 272.35
    },
    {
        "formula": "Nb92.9C0.8W5.3Zr1.1",
        "Temperature (deg C)": 1204,
        "Yield Strength (MPa)": 172.38
    },
    {
        "formula": "Nb92.9C0.8W5.3Zr1.1",
        "Temperature (deg C)": 1316,
        "Yield Strength (MPa)": 151.69
    },
    {
        "formula": "Nb92.9C0.8W5.3Zr1.1",
        "Temperature (deg C)": 1427,
        "Yield Strength (MPa)": 89.64
    },
    {
        "formula": "Nb92.0W5.3Zr2.7",
        "Temperature (deg C)": 24,
        "Yield Strength (MPa)": 472.31
    },
    {
        "formula": "Nb92.0W5.3Zr2.7",
        "Temperature (deg C)": 399,
        "Yield Strength (MPa)": 272.35
    },
    {
        "formula": "Nb92.0W5.3Zr2.7",
        "Temperature (deg C)": 538,
        "Yield Strength (MPa)": 254.43
    },
    {
        "formula": "Nb92.0W5.3Zr2.7",
        "Temperature (deg C)": 1093,
        "Yield Strength (MPa)": 181.34
    },
    {
        "formula": "Nb92.0W5.3Zr2.7",
        "Temperature (deg C)": 1316,
        "Yield Strength (MPa)": 137.21
    },
    {
        "formula": "Nb92.0W5.3Zr2.7",
        "Temperature (deg C)": 1482,
        "Yield Strength (MPa)": 115.15
    },
    {
        "formula": "Nb92.0W5.3Zr2.7",
        "Temperature (deg C)": 1649,
        "Yield Strength (MPa)": 65.5
    },
    {
        "formula": "Nb88.6Hf5.8W5.6",
        "Temperature (deg C)": 24,
        "Yield Strength (MPa)": 487.48
    },
    {
        "formula": "Nb88.6Hf5.8W5.6",
        "Temperature (deg C)": 316,
        "Yield Strength (MPa)": 313.03
    },
    {
        "formula": "Nb88.6Hf5.8W5.6",
        "Temperature (deg C)": 649,
        "Yield Strength (MPa)": 248.91
    },
    {
        "formula": "Nb88.6Hf5.8W5.6",
        "Temperature (deg C)": 1093,
        "Yield Strength (MPa)": 200.64
    },
    {
        "formula": "Nb88.6Hf5.8W5.6",
        "Temperature (deg C)": 1371,
        "Yield Strength (MPa)": 138.59
    },
    {
        "formula": "Nb88.6Hf5.8W5.6",
        "Temperature (deg C)": 1482,
        "Yield Strength (MPa)": 120.66
    },
    {
        "formula": "Nb88.6Hf5.8W5.6",
        "Temperature (deg C)": 1649,
        "Yield Strength (MPa)": 79.98
    },
    {
        "formula": "Nb85.5Mo5.2W8.2Zr1.1",
        "Temperature (deg C)": 24,
        "Yield Strength (MPa)": 689.5
    },
    {
        "formula": "Nb85.5Mo5.2W8.2Zr1.1",
        "Temperature (deg C)": 538,
        "Yield Strength (MPa)": 522.64
    },
    {
        "formula": "Nb85.5Mo5.2W8.2Zr1.1",
        "Temperature (deg C)": 871,
        "Yield Strength (MPa)": 499.89
    },
    {
        "formula": "Nb85.5Mo5.2W8.2Zr1.1",
        "Temperature (deg C)": 1093,
        "Yield Strength (MPa)": 406.81
    },
    {
        "formula": "Nb85.5Mo5.2W8.2Zr1.1",
        "Temperature (deg C)": 1204,
        "Yield Strength (MPa)": 313.72
    },
    {
        "formula": "Nb85.5Mo5.2W8.2Zr1.1",
        "Temperature (deg C)": 1288,
        "Yield Strength (MPa)": 268.91
    },
    {
        "formula": "Nb85.5Mo5.2W8.2Zr1.1",
        "Temperature (deg C)": 1371,
        "Yield Strength (MPa)": 192.37
    },
    {
        "formula": "Nb85.5Mo5.2W8.2Zr1.1",
        "Temperature (deg C)": 1482,
        "Yield Strength (MPa)": 157.21
    },
    {
        "formula": "Nb76.2Mo5.0Ti10.0W7.8Zr1.0",
        "Temperature (deg C)": 30,
        "Yield Strength (MPa)": 558.01
    },
    {
        "formula": "Nb76.2Mo5.0Ti10.0W7.8Zr1.0",
        "Temperature (deg C)": 649,
        "Yield Strength (MPa)": 459.71
    },
    {
        "formula": "Nb76.2Mo5.0Ti10.0W7.8Zr1.0",
        "Temperature (deg C)": 1093,
        "Yield Strength (MPa)": 234.67
    },
    {
        "formula": "Nb76.2Mo5.0Ti10.0W7.8Zr1.0",
        "Temperature (deg C)": 1205,
        "Yield Strength (MPa)": 185.44
    },
    {
        "formula": "Nb87.7W11.2Zr1.1",
        "Temperature (deg C)": 24,
        "Yield Strength (MPa)": 985.99
    },
    {
        "formula": "Nb87.7W11.2Zr1.1",
        "Temperature (deg C)": 871,
        "Yield Strength (MPa)": 635.72
    },
    {
        "formula": "Nb87.7W11.2Zr1.1",
        "Temperature (deg C)": 1093,
        "Yield Strength (MPa)": 559.18
    },
    {
        "formula": "Nb87.7W11.2Zr1.1",
        "Temperature (deg C)": 1204,
        "Yield Strength (MPa)": 462.65
    },
    {
        "formula": "Nb64.4W10.2Ti19.5Mo5.8",
        "Temperature (deg C)": 204,
        "Yield Strength (MPa)": 655.03
    },
    {
        "formula": "Nb64.4W10.2Ti19.5Mo5.8",
        "Temperature (deg C)": 316,
        "Yield Strength (MPa)": 537.81
    },
    {
        "formula": "Nb64.4W10.2Ti19.5Mo5.8",
        "Temperature (deg C)": 427,
        "Yield Strength (MPa)": 475.76
    },
    {
        "formula": "Nb64.4W10.2Ti19.5Mo5.8",
        "Temperature (deg C)": 538,
        "Yield Strength (MPa)": 448.18
    },
    {
        "formula": "Nb64.4W10.2Ti19.5Mo5.8",
        "Temperature (deg C)": 649,
        "Yield Strength (MPa)": 424.04
    },
    {
        "formula": "Nb64.4W10.2Ti19.5Mo5.8",
        "Temperature (deg C)": 760,
        "Yield Strength (MPa)": 424.04
    },
    {
        "formula": "Nb64.4W10.2Ti19.5Mo5.8",
        "Temperature (deg C)": 871,
        "Yield Strength (MPa)": 393.02
    },
    {
        "formula": "Nb64.4W10.2Ti19.5Mo5.8",
        "Temperature (deg C)": 982,
        "Yield Strength (MPa)": 330.96
    },
    {
        "formula": "Nb64.4W10.2Ti19.5Mo5.8",
        "Temperature (deg C)": 1093,
        "Yield Strength (MPa)": 313.72
    },
    {
        "formula": "Nb85.6V8.8Mo4.7Zr1.0",
        "Temperature (deg C)": 24,
        "Yield Strength (MPa)": 604.0
    },
    {
        "formula": "Nb85.6V8.8Mo4.7Zr1.0",
        "Temperature (deg C)": 982,
        "Yield Strength (MPa)": 450.93
    },
    {
        "formula": "Nb85.6V8.8Mo4.7Zr1.0",
        "Temperature (deg C)": 1093,
        "Yield Strength (MPa)": 315.79
    },
    {
        "formula": "Nb85.6V8.8Mo4.7Zr1.0",
        "Temperature (deg C)": 1204,
        "Yield Strength (MPa)": 260.63
    },
    {
        "formula": "Nb85.6V8.8Mo4.7Zr1.0",
        "Temperature (deg C)": 1316,
        "Yield Strength (MPa)": 239.95
    },
    {
        "formula": "Nb85.6V8.8Mo4.7Zr1.0",
        "Temperature (deg C)": 1427,
        "Yield Strength (MPa)": 202.02
    },
    {
        "formula": "Nb85.6V8.8Mo4.7Zr1.0",
        "Temperature (deg C)": 1538,
        "Yield Strength (MPa)": 124.8
    }
]
